Repository: theplugluke99-debug/Strata

File: strata_lexicon_07_ceramic_porcelain_tile.md (part 1 of 2)
# STRATA FLOORING KNOWLEDGE LEXICON
## Lexicon 07 — Ceramic and Porcelain Tile
### Version 1.0 | Strata Premium Flooring Platform | UK Market

---

> **Scope:** This lexicon covers ceramic and porcelain tile flooring in complete technical depth — tile body types and manufacturing, porcelain vs ceramic distinction, rectification, surface finishes, slip resistance, large format tile technology, tile adhesive systems, grout systems, movement joints, subfloor requirements, waterproofing and tanking, installation methods and techniques, problem diagnosis, maintenance, commercial applications, and all relevant British Standards and European standards. Tile is one of the most technically complex flooring categories to specify and install correctly; this lexicon enables authoritative guidance from a 20-year professional perspective.

---

## TABLE OF CONTENTS

1. [Tile Body Types — Ceramic vs Porcelain vs Other](#1-tile-body-types--ceramic-vs-porcelain-vs-other)
2. [Manufacturing Processes](#2-manufacturing-processes)
3. [Tile Dimensions, Formats, and Calibration](#3-tile-dimensions-formats-and-calibration)
4. [Surface Finishes](#4-surface-finishes)
5. [Slip Resistance](#5-slip-resistance)
6. [Large Format Tile Technology](#6-large-format-tile-technology)
7. [Performance Standards and Classification](#7-performance-standards-and-classification)
8. [Subfloor Requirements](#8-subfloor-requirements)
9. [Waterproofing and Tanking Systems](#9-waterproofing-and-tanking-systems)
10. [Tile Adhesive Systems](#10-tile-adhesive-systems)
11. [Grout Systems](#11-grout-systems)
12. [Movement Joints — The Most Neglected Specification Element](#12-movement-joints--the-most-neglected-specification-element)
13. [Installation Methods and Techniques](#13-installation-methods-and-techniques)
14. [Tiling Over Underfloor Heating](#14-tiling-over-underfloor-heating)
15. [Wet Rooms and Shower Areas](#15-wet-rooms-and-shower-areas)
16. [External Tiling](#16-external-tiling)
17. [Acoustic Considerations](#17-acoustic-considerations)
18. [Problem Diagnosis](#18-problem-diagnosis)
19. [Repair and Replacement](#19-repair-and-replacement)
20. [Maintenance and Care](#20-maintenance-and-care)
21. [Commercial Applications](#21-commercial-applications)
22. [British and European Standards](#22-british-and-european-standards)
23. [Sustainability](#23-sustainability)
24. [Trade Terminology Glossary](#24-trade-terminology-glossary)

---

## 1. TILE BODY TYPES — CERAMIC VS PORCELAIN VS OTHER

### 1.1 The Fundamental Distinction

The tile market is divided into two primary body types: **ceramic** and **porcelain**. These are not marketing terms — they reflect genuinely different raw material compositions, manufacturing conditions, and resulting physical properties. Getting this distinction right is the foundation of correct specification.

### 1.2 Ceramic Tile

**Definition:** A tile body produced from a mixture of clays, minerals, and water, fired at relatively moderate kiln temperatures to produce a tile body that is not fully vitrified.

**Raw materials:**
- Ball clay: provides plasticity and binding
- Kaolin (china clay): white-burning; reduces shrinkage
- Feldspar and quartz: flux and filler; provide body
- Calcium carbonate: flux in some formulations
- Water: processing only; driven off in firing

**Firing temperature:** Typically 1,000–1,150°C

**Porosity (water absorption):**
- EN ISO 10545-3 defines tile groups by water absorption
- Ceramic floor tiles (Group BIIa and BIIb): water absorption 3–6% (BIIa) and 6–10% (BIIb)
- Some ceramic wall tiles: water absorption >10% (Group BIII)
- The higher porosity means ceramic is more susceptible to staining, freeze-thaw damage, and moisture-related movement

**Tile body colour:** Variable; typically buff, red, or brown depending on clay iron content; covered by glaze in glazed products

**Typical applications:**
- Wall tiling (residential and light commercial)
- Floor tiling in light domestic use
- Decorative borders and feature tiles
- Not suitable for external use in UK climate (freeze-thaw risk due to water absorption)

### 1.3 Porcelain Tile

**Definition:** A dense, vitrified tile body produced from very fine white-burning clay (typically kaolin-dominant) fired at high temperatures under high pressure to produce a near-zero porosity body.

**Raw materials:**
- Feldspar: 40–60%; the primary flux; gives vitrification at lower temperatures
- Kaolin (fine): 20–30%; provides pure white body
- Quartz: 20–30%; structure and hardness
- Other minerals and additives depending on manufacturer and product

**Pressing:** Dry-pressing at very high pressure (up to 400–500 kg/cm²) before firing; this produces a dense, uniform body even before firing

**Firing temperature:** 1,200–1,300°C — significantly higher than ceramic; at these temperatures the feldspar flux vitrifies (turns glassy), filling all pores and creating a near-monolithic ceramic-glass body

**Porosity (water absorption):**
- EN ISO 10545-3 Group AI: water absorption ≤0.5% — the defining characteristic of porcelain
- Some ultra-dense porcelain (double-fired, special composition): <0.1%
- This near-zero porosity means: frost-resistant; stain-resistant (no pores for staining agents to penetrate); suitable for external use

**Tile body colour:** White or near-white (low iron feldspar/kaolin); consistent through the body depth

**Mohs hardness:** 7–8 (porcelain body); resistant to most scratching agents

### 1.4 Porcelain vs Ceramic — Decision Guide

| Property | Ceramic | Porcelain |
|----------|---------|-----------|
| Water absorption | 3–10% | ≤0.5% |
| Frost resistance | No | Yes |
| Stain resistance | Moderate | Excellent |
| Hardness | Moderate | High |
| Weight | Lighter | Heavier |
| Internal floors | Yes (light-medium) | Yes (all uses) |
| External floors | No (UK climate) | Yes |
| Wet rooms/showers | With suitable grout | Preferred |
| Cost | Lower | Higher |
| Cutting difficulty | Easier | Harder (harder body) |
| Available formats | Up to 600×600 typical | Up to 3200×1600 (slabs) |

**The professional rule:** Always specify porcelain for floor applications in residential and commercial contexts. Ceramic floor tiles are appropriate only for light residential use in dry interior areas. Any wet area, external area, or commercial application: porcelain only.

### 1.5 Other Tile Body Types

**Quarry tile:**
- Unglazed extruded ceramic tile; typically red, buff, or brown
- High iron content clay; fired to give a dense, hard body with some porosity
- Slip-resistant naturally (unglazed, textured surface)
- Used in: traditional British kitchens, pubs, farmhouse floors, external terraces
- Frost-resistant in dense formulations; check individual products
- Traditionally laid on sand/cement bed; some are compatible with modern adhesives

**Terracotta:**
- Unglazed fired clay; high porosity; warm red/orange tones
- Traditional Mediterranean and rustic aesthetic
- Must be sealed before use (and re-sealed periodically); the porous body will absorb staining agents without sealing
- Not frost-resistant unless specifically dense-fired; not for external UK use without testing
- Traditional installation: thick sand/cement bed; some products compatible with adhesive

**Encaustic tile (Victorian/geometric):**
- Pattern set into the tile body using different coloured clay inlays; the pattern runs to some depth (not just surface decoration)
- Made from cement-bound or fired clay compound
- The authentic Victorian floor tiles in period properties
- Reproduction cement encaustic tiles: widely available; porous; must be sealed; not suitable for heavy commercial without sealing programme
- Genuine period originals: very valuable; restoration rather than replacement preferred

**Glass tile:**
- Made from vitreous glass; transparent or semi-transparent; wall use primarily
- Floor use: limited to specific anti-slip glass tiles rated for floor application; not generally recommended for floor use due to hardness inconsistency under load and slip risk
- Wall tiling: decorative; mosaics; wet areas

**Cement tile (handmade):**
- Pressed from cement, marble powder, and mineral pigment; no firing
- Porous; must be sealed; pattern is cement-based not glaze
- Increasingly popular in artisan/boutique interior design
- Not suitable for outdoor use; requires careful maintenance

**Mosaic tile:**
- Small tiles (typically <100mm per piece) on mesh backing for easy installation
- Available in: glass, ceramic, porcelain, natural stone, metal
- Floor use: excellent slip resistance (many small tiles = many joints = texture)
- Pool tiling: glass mosaic is standard in swimming pool liners
- Complex layouts; pattern-matching; installation is more involved than large tiles

---

## 2. MANUFACTURING PROCESSES

### 2.1 Pressing

**Dry pressing (monoporosa / double-fired):**
- Powder clay is pressed in a hydraulic press at very high pressure
- Produces a precise, consistent tile body
- Standard for most ceramic and porcelain tiles
- After pressing: bisque (unglazed body) fired; glaze applied; second firing (for double-fired products)
- Single-fired (monoporosa): glaze applied before firing; single firing fuses body and glaze simultaneously; more efficient; lower cost; slightly less precise than double-fired

**Extrusion (for quarry tiles and some large format):**
- Wet clay forced through a die and cut to length
- Produces a tile with more surface texture variation
- Standard for quarry tiles, handmade-look products

### 2.2 Digital Printing Technology

The transformation of the tile industry in the past 15 years has been driven by digital inkjet printing:

**Traditional screen printing:**
- Silk screen applied glaze colours; limited colour range; short repeat
- Good for geometric and repeat patterns

**Digital inkjet printing (current standard):**
- Industrial inkjet printers apply ink directly to the tile surface before glazing
- Effectively unlimited colour range and resolution
- Can replicate any natural material: marble veining, wood grain, concrete texture, stone
- Long repeat: some products have 3–6m² before a tile appears again — undetectable repeat in most rooms
- EIR (Embossed in Register — see Lexicon 04): the embossed surface texture can be precisely registered to the printed design; the definitive quality indicator for realistic natural material effect

**The quality consequence:** Modern large-format digitally printed porcelain tiles are visually indistinguishable from the natural stone or marble they replicate when laid and viewed from normal standing distance. The primary remaining tell is the uniformly consistent format (real stone slabs are variable) and the lack of natural veining continuity across multiple tiles (premium products now use "book-matched" production to address this).

### 2.3 Rectification

**Rectified tile:** After firing, the tile is precision-ground on all four edges to achieve exact dimensional tolerance.

**Non-rectified tile:** Comes directly from the kiln; dimensions vary slightly from tile to tile due to natural firing shrinkage variation

**Why it matters:**
- Non-rectified tiles have dimensional variation of ±0.5–2.0mm; they must be laid with a wider grout joint to absorb this variation (minimum 3mm; typically 5–8mm)
- Rectified tiles have dimensional variation of ±0.1–0.3mm; they can be laid with much smaller grout joints (1–2mm is achievable)
- Large format tiles are almost always rectified — the dimensional precision is essential to prevent lippage with narrow joints
- The visual distinction: large rectified tiles with 1–2mm joints create a near-seamless surface; non-rectified tiles with wide joints create a more traditional "tiled" appearance

**Rectification cost:** Adds approximately 15–25% to the tile manufacturing cost; premium products are rectified as standard; budget tiles are non-rectified

---

## 3. TILE DIMENSIONS, FORMATS, AND CALIBRATION

### 3.1 Standard Tile Formats

Tile formats are defined as nominal dimensions (the face size); actual size may vary slightly:

**Mosaic formats:**
- 25×25mm up to 100×100mm; typically on 300×300mm mesh sheet

**Small tile formats:**
- 100×100mm, 150×150mm (traditional Victorian encaustic)
- 200×200mm, 150×300mm

**Standard residential formats:**
- 300×300mm
- 400×400mm
- 450×450mm
- 600×600mm (the dominant contemporary residential format)

**Large format (contemporary):**
- 750×750mm
- 800×400mm (large plank format)
- 900×900mm
- 1000×1000mm
- 1200×600mm
- 1200×1200mm

**Very large format / slabs:**
- 1600×800mm
- 2400×1200mm
- 3200×1600mm
- Sintered stone panels (Lapitec, Dekton, Neolith) in these formats

**Format selection considerations:**
- Larger format tiles make spaces appear larger
- Smaller formats suit period properties and more intricate design approaches
- Large format tiles require a flatter subfloor (the large rigid tile will bridge minor irregularities but lippage between tiles becomes an issue)
- Plank formats (e.g., 200×800mm, 300×1200mm) replicate wood plank aesthetics in tile

### 3.2 Calibration

**Calibre/Calibration:** The actual measured size of tiles within a production run. Even within a single production batch, the kiln firing process introduces slight dimensional variation.

**Why calibration matters for large tiles:**
- Non-rectified large tiles with ±1.5mm dimensional variation and a 2mm joint: the variation in tile size means the joint width must accommodate the variation — joints will visibly vary in width
- Rectified large format tiles: ±0.2mm variation; 1.5mm joint is achievable and consistent

**Matching calibres:** When purchasing tiles from different batches (e.g., topping up a supply), tiles from different calibre batches must not be mixed — the dimensional difference will be visible as irregular joint widths. Always specify the same calibre when ordering additional material.

**Shade sorting:** Tiles are also sorted by shade (L-value or similar). Tiles of the same calibre but different shade should be mixed when laying to distribute any colour variation naturally across the floor.

---

## 4. SURFACE FINISHES

### 4.1 Glazed

A glass-based coating fused to the tile body during firing. The glaze provides:
- Colour and design surface
- Stain resistance (non-porous glaze surface)
- The visible finish (matt, satin, gloss, textured)
- Additional hardness in some cases (titanium-reinforced glazes, etc.)

**Glaze characteristics vary by PEI (Porcelain Enamel Institute) hardness class — see Section 7.**

**Limitation of glazed tiles:** If the glaze is worn through (heavy commercial use, abrasive traffic), the tile body beneath is exposed. For glazed ceramic tiles, the body is porous; for glazed porcelain, the body is still stain-resistant but aesthetically different from the glaze surface.

### 4.2 Polished (Lappato / Full Polished)

- Full polished: the tile surface is machine-polished to a mirror-like finish after firing
- Lappato (semi-polished): partial polishing creates a textured effect with polished and unpolished areas
- Very reflective; maximises light; creates luxurious aesthetic
- **Significant limitation:** Polished porcelain is slippery when wet — unsuitable for wet areas without additional anti-slip treatment; check slip resistance data before specifying
- **Maintenance:** Polished surfaces show every mark, watermark, and scratch; require regular maintenance to retain appearance
- The polish is a surface refinement — the tile body is unaffected; porcelain's inherent stain resistance remains

### 4.3 Matt (Unpolished / Natural)

- Tile surface is not polished; the natural texture of the fired tile face is retained
- Better slip resistance than polished
- Hides marks and watermarks better than polished
- Industrial/contemporary aesthetic popular in current market
- Variety of textures available: smooth matt, coarse-textured, micro-textured

### 4.4 Textured / Structured

- Surface texture pressed into the tile during manufacturing (direct pressing into the die) or applied via transfer/stamping
- Ranges from fine micro-texture to deep relief resembling natural stone, wood, or concrete
- Better slip resistance from texture
- Harder to clean in very deep textures (soil lodges in recesses)

### 4.5 Anti-Slip Finishes

- **Grip surface:** Controlled texture specifically engineered for slip resistance; tested to DIN 51130 or DIN 51097
- **R-value tiles:** Porcelain and ceramic tiles available in R9–R12 classifications for commercial and wet-area use
- **Natural stone-look with anti-slip:** Digital print with grip texture; available in slip-rated versions of most popular visual effects

### 4.6 Technical Body Finishes (Unglazed Porcelain)

- Full-body porcelain: the pigment/colour runs through the entire tile body (like VCT for tile); if the surface chips, the same colour is present throughout
- Through-body porcelain: same concept; also called "full-body"
- **Significant for commercial use:** Through-body porcelain on stairs, step nosings, and high-wear areas is preferred — chips and edge damage do not reveal a different-coloured body

---

## 5. SLIP RESISTANCE

### 5.1 Critical Importance

Slip and fall incidents on tiled floors are one of the most common causes of personal injury claims and insurance losses in commercial premises. Slip resistance specification is not optional — it is a legal duty of care under the Health and Safety at Work Act 1974 and the Occupiers Liability Acts.

### 5.2 Slip Resistance Standards (recap from Lexicon 06 context)

**UK — Pendulum Test (BS 7976-2 / EN 14231):**
- The primary UK test method for post-installation assessment and legal investigation
- PTV (Pendulum Test Value) ≥36 = low slip risk (UK Slip Resistance Group guidance)
- PTV 25–35 = moderate slip risk (requires risk assessment)
- PTV <25 = high slip risk (not acceptable)
- Measured wet unless stated otherwise; wet is the relevant condition for injury risk

**DIN 51130 — R classification (workplaces, Germany):**
- R9–R13 ramp test with oil contamination; widely specified in UK commercial
- **R9:** General commercial, dry-risk environments
- **R10:** Wet-risk commercial (hotel bathrooms, commercial kitchens — general areas)
- **R11:** Higher wet-risk (commercial kitchen with oils; industrial food processing)
- **R12/R13:** Specialist industrial

**DIN 51097 — A/B/C (barefoot wet areas):**
- **Class A:** Changing rooms, poolside (flat)
- **Class B:** Pool surrounds, shower areas, ramps
- **Class C:** Pool steps, steep wet ramps

**BS EN 13893 — Dynamic coefficient of friction (dry):**
- μ ≥0.30 minimum for general use

### 5.3 Specifying Anti-Slip Tiles

The relationship between a tile's visual appeal and its slip resistance is a fundamental tension in specification:

- Polished/smooth tiles: highest visual appeal; worst slip resistance
- Heavily textured tiles: best slip resistance; harder to clean; less sleek aesthetics
- Modern micro-textured and lappato tiles: the current sweet spot — a satin or micro-textured surface that meets R10 or better while remaining visually contemporary

**Practical specification guide:**

| Location | Recommended minimum | Notes |
|----------|---------------------|-------|
| Dry residential floor | R9 / PTV ≥36 | Polished acceptable in living room |
| Residential bathroom | R10 / PTV ≥36 wet | No polished tile on floor |
| Residential shower tray | R10–R11 / PTV ≥36 wet | Mosaic preferred (many joints = texture) |
| Hotel bathroom | R10 / PTV ≥36 wet | Operator liability |
| Commercial kitchen | R11 minimum | DIN 51130; oil contamination |
| Commercial swimming pool | DIN 51097 Class B/C | Barefoot wet |
| External entrance | R10–R11 | Wet rain exposure |
| Hospital floor | R10 / PTV ≥36 wet | HSE enforcement applies |

### 5.4 Anti-Slip Treatments

Post-installation anti-slip treatments can enhance the slip resistance of existing tiles:
- **Acid etching treatment:** Micro-etches the glaze surface to create texture; increases friction
- **Anti-slip coatings:** PU or acrylic coatings with aggregate; applied topically; requires maintenance
- These are remedial measures — correct initial specification is always preferable

---

## 6. LARGE FORMAT TILE TECHNOLOGY

### 6.1 Definition and Market Context

Large format tiles (LFT) are conventionally defined as tiles with any face dimension exceeding 600mm, though the term is used loosely for anything from 600×600mm upward. True large format begins at 900×900mm or 1200×600mm; ultra-large format includes 1200×1200mm, 1600×800mm, and slab products up to 3200×1600mm.

The market for large format tiles has grown dramatically — contemporary interior design strongly favours the seamless, near-joint-free aesthetic they provide.

### 6.2 Technical Challenges of Large Format

**Subfloor flatness:**
- A large rigid tile spanning 1200mm will bridge a hollow; if the hollow is significant, the tile is only supported at its edges. Under foot traffic load, the tile flexes; the adhesive bond stresses; the tile cracks.
- EN 13006 (adhesive standard) specifies: for tiles with any dimension >600mm, the subfloor must not deviate more than **3mm under a 2m straight-edge** and **1mm under a 200mm straight-edge** (checking short-range undulation)
- This is stricter than the standard 3mm/2m tolerance; the short-range tolerance is critical for LFT

**Adhesive coverage:**
- EN 12004 (adhesive standard) requires **minimum 80% coverage** for wall tiles and general floor tiles
- For tiles with any dimension ≥600mm or in wet areas: **minimum 95% coverage**
- For external tiles: **100% coverage** (no voids; voids collect water; freeze-thaw damage)
- The back-buttering technique (applying adhesive to both the subfloor and the tile back) is required for large format tiles to achieve adequate coverage

**Lippage:**
- Lippage is the height difference between the surface of adjacent tiles; any protrusion is both aesthetically visible and a trip hazard
- EN 13451 specifies maximum allowable lippage: general use ≤2mm; rectified tiles with <3mm joint ≤1mm
- With large format tiles and small grout joints (1–2mm), even a minor subfloor undulation or variation in adhesive bed depth creates visible and potentially dangerous lippage
- Achieving lippage control on 1200×1200mm tiles requires: flat subfloor; consistent adhesive bed; tile levelling system (see Section 13.7)

**Tile weight:**
- A 1200×600mm porcelain tile at 9–11mm thickness weighs approximately 15–20kg per tile
- Very large slabs (3200×1600mm): can weigh 100kg+; mechanical handling equipment required
- Adhesive performance under this weight: the adhesive must have sufficient initial (open-time) grab to hold the tile before it cures; heavy tiles require a full-mortar bed or a rapid-set high-performance adhesive

**Thermal movement of large format:**
- A 1200mm porcelain tile has a coefficient of thermal expansion approximately 6–8×10⁻⁶ /°C
- Over a 20°C temperature change: 1200mm × 7×10⁻⁶ × 20 = 0.17mm movement per tile
- Across a 5m floor (approximately 4 tiles at 1200mm): 4 × 0.17mm = 0.68mm
- This accumulated movement is absorbed by grout joints and movement joints — which is why eliminating grout joints completely in large format installations is technically dangerous without adequate movement joint provision

### 6.3 Sintered Stone (Lapitec, Dekton, Neolith)

A new category of ultra-large format panel that is distinct from both conventional porcelain and natural stone:

**What it is:** Ultra-compact sintered surfaces produced by applying extreme heat (1,200°C) and pressure (>20,000 tonnes) to a blend of glass, feldspar, quartz, clay, and other minerals. The result is a fully vitrified, non-porous panel with near-zero porosity.

**Key brands:**
- **Dekton (Cosentino):** The original category-defining product; marketed as superior to both porcelain and natural stone
- **Neolith (TheSize):** Sintered surface; wide range of designs including ultra-realistic marble effects
- **Lapitec (Lapitec S.p.A):** Full-body sintered surface; consistent colour through full depth

**Properties vs standard porcelain:**
- Porosity: effectively zero (<0.05%); slightly better than porcelain
- Scratch resistance: Mohs 8+ (harder than most porcelain)
- UV resistance: fully UV-stable; suitable for external use without colour fade
- Heat resistance: withstands direct heat contact (cutting boards, hot pans) without damage
- Thickness options: 4mm (ultra-thin), 8mm, 12mm, 20mm
- Format: up to 3200×1600mm; available as worktops, wall panels, and floors

**Installation differences from porcelain:**
- Requires specific adhesives rated for the product; some standard adhesives are incompatible
- The extreme hardness requires diamond-blade cutting with specialist tools
- 4mm ultra-thin panels: require full-coverage adhesive and perfectly flat substrate; cannot bridge any subfloor irregularity; specialist installation
- Movement joints: same requirements as porcelain; the product does not reduce movement joint needs

**Thermal shock:** Sintered stone (particularly Dekton) has very low thermal expansion and high thermal shock resistance — it can be installed in external applications with significant temperature variation; also suitable as cladding behind fires and around ovens

---

## 7. PERFORMANCE STANDARDS AND CLASSIFICATION

### 7.1 EN ISO 10545 — The Tile Test Standard Series

EN ISO 10545 is a series of standards that together define the complete test framework for ceramic and porcelain tiles. The key parts relevant to flooring specification:

**EN ISO 10545-3: Water absorption (porosity):**
- Group AI: ≤0.5% (porcelain)
- Group AIIa: 0.5–3%
- Group BIIa: 3–6% (typical ceramic floor tile)
- Group BIIb: 6–10%
- Group BIII: >10% (wall tile only)

**EN ISO 10545-4: Modulus of rupture and breaking strength:**
- The tile's resistance to cracking under load
- Porcelain floor tiles: minimum breaking strength typically >1,300N (EN 14411 Class S1)
- Larger tiles have higher breaking strength requirements

**EN ISO 10545-6: Resistance to deep abrasion (unglazed tiles):**
- Volume of material removed by standardised abrasion wheel
- Relevant for unglazed porcelain; through-body products

**EN ISO 10545-7: Resistance to surface abrasion (glazed tiles — PEI):**
- The Porcelain Enamel Institute (PEI) rating for glazed tile wear resistance
- PEI 0: No foot traffic; wall tiles only
- PEI 1: Bare feet only; bathrooms
- PEI 2: Light traffic; residential with soft-soled footwear
- PEI 3: Light to moderate foot traffic; residential; some light commercial
- PEI 4: Moderate to heavy traffic; residential and commercial
- PEI 5: Heavy commercial traffic; industrial applications

**EN ISO 10545-12: Frost resistance:**
- Mandatory for external and wet-area tiles
- Only Group AI porcelain (≤0.5% water absorption) is frost-resistant; ceramic is not

**EN ISO 10545-13: Chemical resistance:**
- Test using standardised household and commercial chemicals
- Class GBA/GBB: general household chemicals
- Class HA/HB: high concentration chemicals (swimming pools, industrial)

**EN ISO 10545-14: Stain resistance:**
- Classes 1–5: resistance to standardised staining agents

### 7.2 EN 14411 — Ceramic Tile Classification

The overarching European standard for ceramic tile classification, referencing all relevant EN ISO 10545 tests and defining minimum performance requirements for each tile group/class.

**Key for specification:**
- A tile must carry CE marking indicating compliance with EN 14411
- The technical data sheet must state the Group (AI, BIIa, etc.), PEI class, slip resistance, breaking strength, and other test results
- A specifier should always request and review the technical data sheet before specifying a tile in a critical application

### 7.3 Building Regulations Applicability

**Approved Document C (Site preparation and resistance to contamination):**
- External tiles must be frost-resistant (Group AI porcelain)

**Approved Document M (Access to and use of buildings):**
- Slip resistance requirements at accessible routes; changes in level ≤6mm flush threshold; contrast requirements for step nosings
- Relevant to: entrance lobbies, ramps, stairs, and accessible toilets

**Approved Document K (Protection from falling, collision, and impact):**
- Stair nosing visibility; trip hazard thresholds; relevant to tile selection on stairs

---

## 8. SUBFLOOR REQUIREMENTS

### 8.1 The Non-Negotiable Rule

Unlike flexible floor coverings, tiles are rigid. They cannot flex or accommodate movement. This creates a fundamental constraint:

**Any movement in the subfloor will crack the tiles, fail the adhesive bond, or both.**

The subfloor must be:
1. Structurally sound — no movement, spring, or flex
2. Flat to the required tolerance
3. Dry — within moisture limits
4. Clean — free of contamination
5. Compatible with the adhesive system

### 8.2 Concrete Subfloors

**Moisture limits:**
- Maximum **75% RH** (BS 8203 / BS 5385) before tiling
- For water-sensitive adhesives (standard cementitious): >75% RH will retard curing and weaken bond
- Flexible adhesives (C2S2 class) are more tolerant of moisture but still require ≤75% RH for standard installation
- Exception: if a suitable primer is applied and the adhesive is specifically rated for higher moisture conditions (some manufacturers approve up to 90% RH with their specific primer+adhesive system — always check data sheet)

**Surface preparation:**
- Grind off laitance (the weak surface layer)
- Fill all cracks, holes, and hollows with SLC or repair mortar
- Maximum deviation: **3mm under 2m straight-edge** for standard tiles; **3mm/2m and 1mm/200mm** for large format (>600mm)
- Remove all contamination: oil, paint, curing compounds, adhesive residue

**New concrete:**
- Minimum 28 days before tiling; test RH after 28 days
- Some fast-setting screeds can be tiled earlier — verify with manufacturer

**Anhydrite (calcium sulphate) screeds:**
- Very common with UFH; requires specific treatment
- Must be sanded to remove surface laitance
- Must be primed with a dedicated anhydrite primer before adhesive — do not apply cementitious adhesive directly to unsanded, unprimed anhydrite
- Allow primer to cure fully before tiling

### 8.3 Timber Subfloors — The Structural Challenge

**The problem with timber and tile:**
Timber is not an ideal tile substrate. It flexes, it moves seasonally with moisture, and it is subject to long-term structural movement. Any of these will crack tiles.

**However, timber subfloors can be successfully tiled if:**
1. The deflection is within acceptable limits
2. A decoupling membrane is used
3. The tile and grout systems are appropriate

**Deflection limits:**
- BS 5385-3 specifies: maximum subfloor deflection **L/360** (where L is the span between joists)
- For a 600mm joist span: maximum deflection = 600/360 = 1.67mm under static load
- This is very stiff; most standard timber floors deflect more than this
- In practice: minimum 18mm structural plywood over the joists (or over existing boards) with additional 6mm plywood overlay is the minimum starting point; a tile-able concrete topping or a dedicated tile backer board is preferred

**Acceptable methods for tiling timber floors:**

**Method 1: Plywood substrate:**
- Minimum 18mm structural plywood (or two layers: 18mm + 6mm or 12mm + 12mm) — total minimum 24mm
- All joints staggered; screwed at 200mm centres
- Surface flatness: check and correct before tiling
- Apply primer; tile with flexible C2S2 adhesive
- Movement joints at all perimeter edges and at maximum 3m centres within the floor
- **Risk:** If the subfloor deflects or moves seasonally, tiles will crack regardless of adhesive flexibility. The flexible adhesive helps but is not a complete solution for dynamic movement.

**Method 2: Decoupling membrane (Schlüter Ditra, Mapei Mapeguard, etc.):**
- A polymer membrane (often polyethylene with a fleece backing) bonded to the subfloor with tile adhesive; tiles are then bonded to the top of the membrane with adhesive
- The membrane uncouples the tile layer from the subfloor — minor subfloor movement is absorbed by the membrane without cracking the tiles
- Far more reliable than plywood alone on timber
- Schlüter DITRA: polyethylene sheet with studded back and fleece on top; the studs provide the uncoupling action
- Requires: flat subfloor (the membrane does not fill irregularities); compatible adhesive; specific tile adhesive onto the membrane top

**Method 3: Tile backer board (Hardiebacker, Wedi, Marmox, Schlüter Kerdi-Board):**
- Rigid boards screwed to the timber subfloor; tiles bonded to the board
- Hardiebacker (James Hardie): cement-fibre board; heavy; excellent tile substrate; water-resistant
- Wedi board: XPS (extruded polystyrene) with glass-fibre reinforced cement coating; lightweight; waterproof; excellent for wet areas
- Schlüter KERDI-BOARD: XPS + reinforced mortar coat; tile directly
- Tape all board joints with alkali-resistant (AR) glass fibre tape and adhesive before tiling

### 8.4 Wall Substrates for Floor Tiles (Adjacent Walls)

While this lexicon focuses on floor tiling, the adjacent wall tiling in bathrooms, wet rooms, and kitchens is integrally connected to the floor system:

- Plasterboard (standard drywall): NOT suitable for wet areas without additional waterproofing (see Section 9)
- Moisture-resistant plasterboard (MR board / Aquapanel): better than standard but still requires tanking in wet zones
- Tile backer boards (Wedi, Marmox, Hardiebacker): directly tileable without additional waterproofing in many applications
- Blockwork/brickwork: sound and stable; prime before tiling; check for contamination

---

## 9. WATERPROOFING AND TANKING SYSTEMS

### 9.1 The Waterproofing Principle

Grout is not waterproof — even with excellent grout, water will slowly penetrate a tiled floor or wall over time. In wet rooms and shower areas, this penetrating water will reach the substrate behind the tiles. If the substrate is not waterproof:
- Timber substrates: rot and structural failure
- Plasterboard: swelling, mould, structural failure
- Concrete blockwork: damp penetration to adjacent rooms

**The solution:** Waterproof the substrate before tiling, not after. Tiles and grout are the finish; the waterproofing membrane is the actual water barrier.

### 9.2 Tanking Systems

**Liquid-applied tanking (most common residential method):**
- A polymer-modified waterproof membrane applied by brush or roller to the substrate in multiple coats
- Typically 1–3 coats; full coverage; particular attention to corners and junctions
- Corners and junctions reinforced with waterproof tape embedded in the first coat
- Allow to cure between coats and before tiling (typically 4–24 hours per coat depending on product)
- Key products: BAL Tank It, Mapei Mapelastic, F. Ball Stopgap 1200 Plus, Weber.sys 815, Schlüter KERDI (sheet version)

**Sheet membrane tanking (Schlüter KERDI, Wedi):**
- Bonded sheet membrane applied to the substrate with unmodified adhesive (for Schlüter KERDI) or compatible adhesive
- Very reliable; coverage is consistent; tape joints between sheets
- The membrane is also the tile adhesive substrate
- Preferred for demanding wet room applications

**Combined board + waterproofing:**
- Wedi, Marmox, and similar XPS/cement boards are inherently waterproof in their core
- Board joints must be taped and sealed with waterproof sealant or tape
- Provides both the structural substrate and the waterproofing in one layer

### 9.3 Wet Room Waterproofing — Full Specification

A wet room (full walk-in shower with no tray; water falls on the floor over a wide area) is the most demanding application:

**Complete specification:**
1. Structural substrate (concrete floor or timber with 18mm+ ply overlay)
2. Liquid-applied tanking membrane over entire floor AND walls to minimum 500mm above shower head height (1800mm for wall tanking in most cases)
3. Tape all floor-to-wall junctions (the most vulnerable point; movement creates cracks here)
4. Tape all internal corners
5. Tile with C2S2 (flexible, rapid-setting) adhesive
6. Grout with epoxy grout or premium flexible grout with water repellent
7. Silicone sealant (not grout) at all floor-to-wall junctions and internal corners — these are movement zones

**The floor-to-wall junction rule:**
In any tiled wet area, the junction between floor tiles and wall tiles must NEVER be grouted — it must be filled with silicone sealant. The floor and wall are moving independently (thermal movement, structural movement) and a rigid grout joint at the junction will crack. This is one of the most commonly incorrectly executed details in domestic tiling.

---

## 10. TILE ADHESIVE SYSTEMS

### 10.1 EN 12004 Classification System

Tile adhesives are classified under EN 12004:2007+A1:2012, which provides a standardised performance classification:

**Bond type:**
- **C** — Cementitious (the most common; cement-based)
- **D** — Dispersion (pre-mixed acrylic; no cement)
- **R** — Reactive resin (epoxy or polyurethane based)

**Adhesion class:**
- **1** — Normal adhesion (standard)
- **2** — Improved adhesion (better bond; required for specific applications)

**Special characteristics:**
- **F** — Fast-setting (achieves 50% of adhesion within 4 hours; required for wall tiling where tiles may slide, and for floors requiring rapid return to service)
- **T** — Reduced slip (anti-slump; for wall and large format tiles)
- **E** — Extended open time (minimum 30-minute open time; required for large format tiles and complex layouts)
- **S1** — Deformable (transverse deformation 2.5–5mm; flexible adhesive)
- **S2** — Highly deformable (transverse deformation >5mm; highly flexible)

**Reading an adhesive classification example:**
- **C2S2T:** Cementitious, Improved adhesion, Highly deformable (flexible), Reduced slip
- This would be appropriate for: large format tiles over timber substrate; tiles in wet areas; tiles over UFH
- **C1:** Cementitious, normal adhesion — minimum spec; for standard tiles in dry internal areas only

### 10.2 Adhesive Selection Guide

| Application | Minimum adhesive class | Notes |
|-------------|----------------------|-------|
| Standard internal floor (dry) | C1 | Basic; suitable only for straightforward applications |
| Internal floor (wet area) | C2S1 | Flexible; improved bond |
| Wet room / shower | C2S2 | Highly flexible; maximum bond |
| Tiles over timber substrate | C2S2 | Flexibility essential for subfloor movement |
| Tiles over UFH | C2S2 | Thermal cycling requires flexible bond |
| Large format tiles (>600mm) | C2S2T or C2S2E | Anti-slump or extended open time |
| External tiles | C2S2 + frost resistant | Freeze-thaw cycling; must be specifically rated for external use |
| Swimming pool | R2 (epoxy) or C2 + pool-rated | Chemical and water resistance |
| Natural stone | C2 (white) | White adhesive prevents show-through on translucent stone |

### 10.3 Back-Buttering Technique

**Required for:**
- All tiles with any dimension ≥600mm
- All natural stone tiles
- All tiles in wet areas and external applications
- Any situation requiring >80% coverage

**Process:**
1. Apply adhesive to the subfloor with a notched trowel (appropriate notch size — see below)
2. Comb the adhesive to produce even ridges
3. Apply a skim coat of the same adhesive to the back of the tile (the back-butter coat)
4. Press the tile into the combed bed on the subfloor; the notch ridges collapse and merge with the back-butter coat
5. Tap the tile to ensure full contact; check with a level
6. Lift a tile periodically to verify coverage: should be ≥80% (general) or ≥95% (large format/wet area)

**Notch trowel selection:**
- Small tiles (up to 100mm): V-notch 3×3mm
- Standard tiles (100–300mm): V-notch or square-notch 6×6mm
- Medium tiles (300–600mm): square-notch 10×10mm or 12×12mm
- Large format (600mm+): square-notch 12×12mm or 15×15mm; back-butter required

### 10.4 Open Time and Working Time
